Repository: vortex-QC/defect-alloy-bandgap-benchmark

# Defect/Alloy Band-Gap Endpoint-Interpolation Benchmark
**Systematic Underestimation of Defect and Alloy Band Gaps by DFT Endpoint Interpolation: A 549-Entry Experimental Benchmark with a Hypothesis-Driven Correction Model**

**Author**: Chao Qin | Xingyi Juexiao Information Consulting Center | ORCID 0009-0006-2000-5644
**Version**: v1.1 (2026-08-04) — Zenodo record [10.5281/zenodo.21788556](https://zenodo.org/records/21788556); the versioned DOI above always points to the latest release.

## Summary

- **81% of 274 gold-standard defect/alloy systems are underestimated** by DFT endpoint interpolation (median +0.80 eV, MAE 0.87 eV).

File: result_Bprime_v0.1.json
{
 "n": 304,
 "mc_stats": {
  "mc_mean": 0.28018421052631587,
  "mc_std": 0.5861811063031914,
  "mc_max": 4.5,
  "n_mc_pos": 171,
  "n_has_f": 16,
  "n_has_d": 156
 },
 "corr": {
  "dev~expt": {
   "r": 0.8417226898786394,
   "p": 7.886785918459262e-83
  },
  "dev~mc": {
   "r": 0.2425084223785042,
   "p": 1.9127280890719496e-05
  },
  "expt~mc": {
   "r": 0.17209069475063754,
   "p": 0.002607022177764522
  },
  "collinearity_warning": false
 },
 "models": {
  "M1_dev~expt": {
   "beta": [
    -0.19032553899738133,
    0.7167434734014169
   ],
   "se": [
    0.04099851384758622,
    0.026455300009795617
   ],
   "t": [
    -4.642254587688835,
    27.092623146818518
   ],
   "p": [
    5.146167372238608e-06,
    0.0
   ],
   "R2": 0.708497086656532
  },
  "M2_dev~expt+mc": {
   "beta": [
    -0.20539648844155314,
    0.7019963922118082,
    0.12246059269351521
   ],
   "se": [
    0.0406353660621328,
    0.02644318657344968,
    0.03778865747338794
   ],
   "t": [
    -5.054623800545939,
    26.54734482404056,
    3.240670637207901
   ],
   "p": [
    7.500053111897387e-07,
    0.0,
    0.0013261222706855147
   ],
   "R2": 0.7183247873963425,
   "delta_R2": 0.009827700739810541,
   "mc_coef": 0.12246059269351521,
   "mc_p": 0.0013261222706855147
  }
 },
 "groups": {
  "has_f": {
   "n": 16,
   "dev_mean": 1.4288750000000001,
   "dev_std": 0.8200447853623605,
   "expt_mean": 1.588125
  },
  "no_f": {
   "n": 288,
   "dev_mean": 0.7068090277777778,
   "dev_std": 0.6888275867289091,
   "expt_mean": 1.2889583333333334
  },
  "diff_dev": 0.7220659722222224,
  "diff_expt": 0.2991666666666666,
  "ttest_dev": [
   3.455015250571474,
   0.0032095848916919812
  ],
  "matched": {
   "band": [
    0.35,
    2.61
   ],
   "has_f": {
    "n": 16,
    "dev_mean": 1.4288750000000001
   },
   "no_f": {
    "n": 216,
    "dev_mean": 0.8667453703703702
   },
   "diff": 0.5621296296296299,
   "ttest": [
    2.7064219805748695,
    0.015693000627898166
   ]
  }
 },
 "judgement": {
  "criterion_main": {
   "mc_coef>0": true,
   "mc_p<0.05": true,
   "delta_R2>=0.02": false
  },
  "main_pass": false,
  "criterion_sub1": {
   "partial_r>0": true,
   "p<0.05": true
  },
  "sub1_pass": true,
  "Verdict": "B' 部分成立（副判据过主判据未过）"
 },
 "partial_corr_dev_mc_given_expt": {
  "r": 0.18361345892172204,
  "p": 0.0013017077813697738
 }
}

File: result_Bprime_v0.2.json
{
 "n": 304,
 "n_has_f": 16,
 "models": {
  "M1_dev~expt": {
   "R2": 0.708497086656532,
   "beta": [
    -0.19032553899738133,
    0.7167434734014169
   ],
   "p": [
    5.146167372238608e-06,
    0.0
   ]
  },
  "M2_dev~expt+has_f": {
   "R2": 0.7339970670238465,
   "delta_R2": 0.02549998036731449,
   "has_f_coef": 0.5109000817346845,
   "has_f_se": 0.09510996326813301,
   "has_f_t": 5.371677836677955,
   "has_f_p": 1.5636856343093086e-07,
   "expt_coef": 0.705846987702077,
   "expt_p": 0.0
  },
  "M3_dev~expt+MC_f": {
   "R2": 0.7369117317193448,
   "delta_R2": 0.02841464506281277,
   "MC_f_coef": 0.24277689564072763,
   "MC_f_p": 2.8312221456161524e-08
  },
  "M4_dev~expt+MC_v0.1(对照)": {
   "R2": 0.7183247873963425,
   "delta_R2": 0.009827700739810541,
   "MC_coef": 0.12246059269351521,
   "MC_p": 0.0013261222706855147
  }
 },
 "robustness": {
  "permutation": {
   "n_perm": 10000,
   "real_deltaR2": 0.02549998036731449,
   "perm_mean": 0.0009602220397927542,
   "perm_p95": 0.003709768670939428,
   "empirical_p": 0.0
  },
  "LOO": {
   "n_dropped": 16,
   "coef_min": 0.48287249977839714,
   "coef_max": 0.5613877406522071,
   "sign_all_positive": true,
   "p_max": 1.3391026585374277e-06,
   "p_all_below_0.05": true,
   "detail": [
    {
     "dropped": "Na0.75Eu1.625GeSe4",
     "coef": 0.5026768166493208,
     "p": 5.418337802876039e-07,
     "delta_R2": 0.023436668466036648
    },
    {
     "dropped": "Sm1.82Lu2.18Se6",
     "coef": 0.5017991007197418,
     "p": 5.743369464461523e-07,
     "delta_R2": 0.023230625508273817
    },
    {
     "dropped": "Ce1.3Lu0.7S3",
     "coef": 0.5068812576337817,
     "p": 4.5235787826669593e-07,
     "delta_R2": 0.02363523293243497
    },
    {
     "dropped": "La3InGe0.5S7",
     "coef": 0.4977515855506976,
     "p": 6.745702114674401e-07,
     "delta_R2": 0.023219817747666904
    },
    {
     "dropped": "La3Sb0.33SiS7",
     "coef": 0.4938945919375275,
     "p": 8.245626363923009e-07,
     "delta_R2": 0.02264616423439303
    },
    {
     "dropped": "Pr1.29Lu0.71S3",
     "coef": 0.504332534021638,
     "p": 5.102073663554307e-07,
     "delta_R2": 0.023429474793293492
    },
    {
     "dropped": "La3Sb0.33SiSe7",
     "coef": 0.49715777688415846,
     "p": 7.112196727110387e-07,
     "delta_R2": 0.02288088747431649
    },
    {
     "dropped": "La3GaGe0.5S7",
     "coef": 0.505313968592051,
     "p": 4.6919164820025117e-07,
     "delta_R2": 0.023847909356479624
    },
    {
     "dropped": "La2Ga0.33SbS5",
     "coef": 0.5103151111405597,
     "p": 3.7463525504044526e-07,
     "delta_R2": 0.024053865065585267
    },
    {
     "dropped": "Ag0.5Eu1.75GeS4",
     "coef": 0.48969650534433934,
     "p": 9.944361660796375e-07,
     "delta_R2": 0.022357578238377473
    },
    {
     "dropped": "LaS1.86Se0.14",
     "coef": 0.48287249977839714,
     "p": 1.3391026585374277e-06,
     "delta_R2": 0.02192003870126047
    },
    {
     "dropped": "Nd1.33Lu0.67S3",
     "coef": 0.501993467165005,
     "p": 5.691680096120422e-07,
     "delta_R2": 0.023245681731154377
    },
    {
     "dropped": "DyTe1.7",
     "coef": 0.5613877406522071,
     "p": 2.2499954788202103e-08,
     "delta_R2": 0.029019939261058614
    },
    {
     "dropped": "DyTe1.40",
     "coef": 0.5559306283935418,
     "p": 3.112402846561224e-08,
     "delta_R2": 0.028409111361562323
    },
    {
     "dropped": "PrTe1.9",
     "coef": 0.5118305031797447,
     "p": 3.5682418531024496e-07,
     "delta_R2": 0.02405125520293616
    },
    {
     "dropped": "DyTe1.45",
     "coef": 0.5559306283935418,
     "p": 3.112402846561224e-08,
     "delta_R2": 0.028409111361562323
    }
   ]
  }
 },
 "judgement": {
  "main": {
   "coef>0": true,
   "p<0.05": true,
   "delta_R2>=0.02": true,
   "pass": true
  },
  "subA": {
   "pass": true
  },
  "subB": {
   "pass": true
  },
  "robust_perm": {
   "pass": true
  },
  "robust_loo": {
   "pass": true
  },
  "verdict": "B″ 获判定支持（限本数据集）"
 },
 "matched_subset": {
  "band": [
   0.35,
   2.61
  ],
  "n_f": 16,
  "n_nf": 216,
  "dev_f": 1.4288750000000001,
  "dev_nf": 0.8667453703703702,
  "diff": 0.5621296296296299,
  "t": 2.7064219805748695,
  "p": 0.015693000627898166
 }
}

File: defect_gap_pipeline_v1.json (part 2 of 2)
{
   "expt": 1.0,
   "type": "binary_elem",
   "endpoints": "Se(0.00)+Te(0.00)",
   "pred": 0.0,
   "dev": 1.0
  },
  {
   "formula": "Cu0.05Ga1.95S2.95",
   "expt": 2.7,
   "type": "solid_solution",
   "endpoints": "CuS(0.00)+GaS(1.42)",
   "pred": 1.383,
   "dev": 1.317
  },
  {
   "formula": "Cu0.05Ga1.95Se2.95",
   "expt": 1.96,
   "type": "solid_solution",
   "endpoints": "CuSe(0.00)+GaSe(0.72)",
   "pred": 0.707,
   "dev": 1.253
  },
  {
   "formula": "Nd1.33Lu0.67S3",
   "expt": 1.5,
   "type": "solid_solution",
   "endpoints": "NdS(0.00)+LuS(0.00)",
   "pred": 0.0,
   "dev": 1.5
  },
  {
   "formula": "Cu0.5Ga1.5S2.5",
   "expt": 2.43,
   "type": "solid_solution",
   "endpoints": "CuS(0.00)+GaS(1.42)",
   "pred": 1.063,
   "dev": 1.367
  },
  {
   "formula": "Ag1.75InSb5.75Se11",
   "expt": 0.94,
   "type": "solid_solution",
   "endpoints": "AgSe(0.00)+InSe(0.16)",
   "pred": 0.059,
   "dev": 0.881
  },
  {
   "formula": "Hg0.8Cd0.2Se",
   "expt": 0.95,
   "type": "solid_solution",
   "endpoints": "HgSe(0.00)+CdSe(0.46)",
   "pred": 0.091,
   "dev": 0.859
  },
  {
   "formula": "Ga0.9Sb0.9Cd0.1Te0.1",
   "expt": 0.78,
   "type": "solid_solution",
   "endpoints": "GaTe(0.92)+CdTe(0.53)",
   "pred": 0.878,
   "dev": -0.098
  },
  {
   "formula": "Zn0.5Hg0.5Se",
   "expt": 0.6,
   "type": "solid_solution",
   "endpoints": "ZnSe(1.22)+HgSe(0.00)",
   "pred": 0.612,
   "dev": -0.012
  },
  {
   "formula": "Bi2Te2.97Se0.03",
   "expt": 0.16,
   "type": "anion_solid",
   "endpoints": "BiTe(0.00)+BiSe(0.00)",
   "pred": 0.0,
   "dev": 0.16
  },
  {
   "formula": "Zn0.5Cd0.5Se",
   "expt": 2.9,
   "type": "solid_solution",
   "endpoints": "ZnSe(1.22)+CdSe(0.46)",
   "pred": 0.84,
   "dev": 2.06
  },
  {
   "formula": "Ag0.5Pb1.75GeS4",
   "expt": 1.83,
   "type": "solid_solution",
   "endpoints": "AgS(0.00)+PbS(0.58)",
   "pred": 0.45,
   "dev": 1.38
  },
  {
   "formula": "Pb0.99Sn0.01Se",
   "expt": 0.17,
   "type": "solid_solution",
   "endpoints": "PbSe(0.76)+SnSe(0.20)",
   "pred": 0.754,
   "dev": -0.584
  },
  {
   "formula": "Bi2Te2.7Se0.3",
   "expt": 0.21,
   "type": "anion_solid",
   "endpoints": "BiTe(0.00)+BiSe(0.00)",
   "pred": 0.0,
   "dev": 0.21
  },
  {
   "formula": "Zn0.75Hg0.25Se",
   "expt": 1.4,
   "type": "solid_solution",
   "endpoints": "ZnSe(1.22)+HgSe(0.00)",
   "pred": 0.918,
   "dev": 0.482
  },
  {
   "formula": "PbSe0.01S0.99",
   "expt": 0.37,
   "type": "anion_solid",
   "endpoints": "PbSe(0.76)+PbS(0.58)",
   "pred": 0.58,
   "dev": -0.21
  },
  {
   "formula": "Ag0.5Pb1.75GeSe4",
   "expt": 1.51,
   "type": "solid_solution",
   "endpoints": "AgSe(0.00)+PbSe(0.76)",
   "pred": 0.591,
   "dev": 0.919
  },
  {
   "formula": "Bi2Te2.7Se0.3",
   "expt": 0.2,
   "type": "anion_solid",
   "endpoints": "BiTe(0.00)+BiSe(0.00)",
   "pred": 0.0,
   "dev": 0.2
  },
  {
   "formula": "Zn0.43Cd0.57Se",
   "expt": 2.9,
   "type": "solid_solution",
   "endpoints": "ZnSe(1.22)+CdSe(0.46)",
   "pred": 0.786,
   "dev": 2.114
  },
  {
   "formula": "Cu0.4Ga1.6S2.6",
   "expt": 2.5,
   "type": "solid_solution",
   "endpoints": "CuS(0.00)+GaS(1.42)",
   "pred": 1.134,
   "dev": 1.366
  },
  {
   "formula": "Zn0.65Hg0.35Se",
   "expt": 1.0,
   "type": "solid_solution",
   "endpoints": "ZnSe(1.22)+HgSe(0.00)",
   "pred": 0.796,
   "dev": 0.204
  },
  {
   "formula": "In0.2As0.2Ga0.8P0.8",
   "expt": 2.15,
   "type": "solid_solution",
   "endpoints": "InP(0.33)+GaP(1.16)",
   "pred": 0.99,
   "dev": 1.16
  },
  {
   "formula": "Hg0.9Cd0.1Se",
   "expt": 1.5,
   "type": "solid_solution",
   "endpoints": "HgSe(0.00)+CdSe(0.46)",
   "pred": 0.046,
   "dev": 1.454
  },
  {
   "formula": "Cd0.6Te0.6Al0.4Sb0.4",
   "expt": 1.8,
   "type": "solid_solution",
   "endpoints": "CdTe(0.53)+AlTe(0.74)",
   "pred": 0.612,
   "dev": 1.188
  },
  {
   "formula": "Se0.2Te0.8",
   "expt": 0.4,
   "type": "binary_elem",
   "endpoints": "Se(0.00)+Te(0.00)",
   "pred": 0.0,
   "dev": 0.4
  },
  {
   "formula": "Ga0.2Al0.8P",
   "expt": 2.43,
   "type": "solid_solution",
   "endpoints": "GaP(1.16)+AlP(1.79)",
   "pred": 1.666,
   "dev": 0.764
  },
  {
   "formula": "In0.8Al0.2P",
   "expt": 1.7,
   "type": "solid_solution",
   "endpoints": "InP(0.33)+AlP(1.79)",
   "pred": 0.624,
   "dev": 1.076
  }
 ],
 "unmatched": [
  "GaAs0.4P0.6",
  "Pb0.97Sn0.03Te",
  "Gd1.05Sc0.95Se3",
  "Pb0.97Se0.97Sn0.03Se0.03",
  "Cs1.13Cd1.13Bi2.87Se6",
  "Ge0.3Si0.7",
  "Bi0.4Te3Sb1.6",
  "Al0.74Gd3Si0.7S7",
  "Zn0.55S0.55Ga0.45P0.45",
  "Zn0.95S0.95Ga0.05P0.05",
  "Ga1.002Sb0.998Te0.006",
  "InSb0.99As0.01",
  "Ga1.1Sb0.9Se0.3",
  "Pb0.95Te0.95Ge0.05S0.05",
  "Pb0.94Sn0.06Te",
  "Pb0.99Se0.99Sn0.01Se0.01",
  "Tl2.35Sb8.65Se14",
  "Ir0.67Se2",
  "Pb0.95Mn0.05Te",
  "La1.86Tb1.14Ga1.67S7",
  "InSb0.3As0.7",
  "Ga1.01Sb0.99Se0.03",
  "Pb0.01Sn0.99Te",
  "GaAs0.05Sb0.95",
  "Pb0.94Se0.94Ge0.06Te0.06",
  "Sr2Bi5.42La2.58S14",
  "Zn0.7S0.7Ga0.3P0.3",
  "Ga0.99P0.99Zn0.01Se0.01",
  "Pb0.99Te0.99Ge0.01S0.01",
  "K6Nb2.97Ta1.03S25",
  "GaAs0.65Sb0.35",
  "Cs2Bi8.81La1.19S16",
  "Pb0.97Sn0.03Te",
  "InSb0.7As0.3",
  "Bi0.2Te3Sb1.8",
  "Pb0.94Se0.94Sn0.06Se0.06",
  "Pb0.995TeGa0.005",
  "Pb0.999Sn0.001Te",
  "Sn0.5GaZn5.5O8",
  "Ge0.02Si0.98",
  "Pb0.99Sn0.01Te",
  "Na2Hg3S2.51Se1.49",
  "Ge0.774Si0.226",
  "Pb0.999Sn0.001Te",
  "Pb0.85Sn0.15Te",
  "Pb0.65Se0.65Sn0.35Te0.35",
  "GaAs0.2Sb0.8",
  "Hg7.5As4Cl6",
  "Pb0.9Mn0.1Te",
  "InSb0.1As0.9",
  "Pb0.9Se0.9Bi0.2Te0.3",
  "Pt0.97S2",
  "Pb0.99Se0.99Ge0.01Te0.01",
  "Pb0.01Sn0.99Te",
  "Pb0.9Ge0.1Te",
  "GaAs0.86Sb0.14",
  "Ge0.9355Si0.0645",
  "Ga0.4Al0.6As",
  "Zn0.01S0.01Ga0.99P0.99",
  "BiSb0.15",
  "Ag0.1Cd0.8In2.1Te4",
  "K6Nb1.07Ta2.93S22",
  "Bi1.4Te3Sb0.6",
  "PbTe0.05Se0.95",
  "Pb0.94Se0.94Sn0.06Se0.06",
  "Pb0.92Se0.92Sn0.08Te0.08",
  "Cs2Hg4.65Cd1.35S7",
  "Ag2.7Ba6Sn4.3S16",
  "Ga0.6In0.4As",
  "Ga0.5In0.5As",
  "Pb0.995TeIn0.005",
  "Pb0.85Sn0.15Te",
  "Pb0.77Sn0.23Te",
  "GaAs0.8P0.2",
  "GaAs0.99P0.01",
  "Pb0.99TeIn0.01",
  "Ga1.1Sb0.9Te0.3",
  "Pb0.99Ge0.01Se",
  "Pb0.85Sn0.15Te",
  "Ge0.88Si0.12",
  "GaAs0.01Sb0.99",
  "Pb0.96TeIn0.04",
  "CuGa1.6In0.4S3.5",
  "InSb0.01As0.99",
  "Pb0.999TeIn0.001",
  "Pb0.8Ge0.2Se",
  "Zn0.9S0.9Ga0.1P0.1",
  "Ge0.542Si0.458",
  "K2Hg3S1.03Se2.97",
  "Cs2Hg5.75Cd0.25S7",
  "GaAs0.6P0.4",
  "Pb0.95Ge0.05Te",
  "Bi2Cu0.96Se3I",
  "Pb0.95Se0.95Sn0.05Se0.05",
  "GaAs0.5P0.5",
  "Gd1.87Lu2.13Se6",
  "CoTe1.88",
  "Ge0.9Si0.1",
  "Ba3B1.5S6Bi0.5",
  "Bi3Ge3O10.5",
  "Pb0.98Se0.98Bi0.04Te0.06",
  "Li4.5Mn0.5TeO6",
  "InSb0.4As0.6",
  "Ag0.4Cd0.2In2.4Te4",
  "Pb0.8Se0.8Bi0.4Te0.6",
  "Pb0.999TeTl0.001",
  "Ta0.67Zr1.33O1.38N1.97",
  "Pb0.6Ge0.4Te",
  "Pb0.85Se0.85Sn0.15Se0.15",
  "Bi1.6Te3Sb0.4",
  "Ta0.67Zr1.33O0.42N2.61",
  "GaAs0.15Sb0.85",
  "Pb0.999Se0.999Sn0.001Se0.001",
  "K0.6Cs0.4PSe6",
  "Ga1.001Sb0.999Se0.003",
  "Pb0.99Ge0.01Te",
  "GaAs0.1P0.9G1128",
  "Ag0.25Cd0.5In2.25Te4",
  "InSb0.5As0.5",
  "GaAs0.7Sb0.3",
  "Ge0.4Si0.6",
  "Ge0.838Si0.162",
  "PbTe0.99Se0.01",
  "GaAs0.2P0.8",
  "Zn0.85S0.85Ga0.15P0.15",
  "Ga1.02Sb0.98Te0.06",
  "Pb0.59Ge0.41Te",
  "Pb0.9Se0.9Sn0.1Se0.1",
  "Bi1.98Te3Sb0.02",
  "Ge0.999Si0.001",
  "La3Mg0.5SnS14",
  "K1.83Cd1.83Bi2.17S6",
  "Ga0.28In0.72As",
  "AgLi0.33Ti0.67O2",
  "Pb0.8Sn0.2Te",
  "Ga0.65Al0.35As",
  "Pb0.999Se0.999Bi0.002Te0.003",
  "Pb0.93TeIn0.07",
  "Pb0.999Sn0.001Te",
  "Pb0.93TeTl0.07",
  "K1.46Sn3.09Bi7.45Se15",
  "Pb0.61Ge0.39Te",
  "Pb0.96TeTl0.04",
  "Pb0.99TeGa0.01",
  "Pb0.9Sn0.1Te",
  "Li4.5Ga0.5TeO6",
  "Zn0.3S0.3Ga0.7P0.7",
  "Ga0.01P0.01Zn0.99Se0.99",
  "Rh0.67S2",
  "Pb0.92Sn0.08Te",
  "Ge0.891Si0.109",
  "Pb0.999Sn0.001Te",
  "Ge0.8Si0.2",
  "Ga0.8In0.2As",
  "Gd3.04Sc0.96S6",
  "Pb0.999TeGa0.001",
  "Ge0.92Si0.08",
  "Ge0.93Si0.07",
  "Ag2.7Ba6Sn4.3S16",
  "Pb0.995TeTl0.005",
  "GaAs0.99Sb0.01",
  "Mn2.04Gd1.47In0.49S5",
  "Pb2B3O7.5H2",
  "Rh0.67Se2",
  "Ge0.001Si0.999",
  "DyTe1.7",
  "Zn0.85S0.85Ga0.15P0.15",
  "Zn0.55S0.55Ga0.45P0.45",
  "Ga0.2In0.8As",
  "Ga0.3P0.3Zn0.7Se0.7",
  "Pb0.85Sn0.15Te",
  "Sn0.5GaZn3.5O6",
  "Ga0.25Al0.75As",
  "Rb1.54Cd1.54Bi2.46S6",
  "CuGaInS3.5",
  "Ag0.4Cd0.5In2.2Te4",
  "Pb0.7Ge0.3Se",
  "Na7.36Ga7.24Sn4.78Se24",
  "Pr2.48Tb0.52Ga1.67S7",
  "Pb2Bi5.9La2.1S14",
  "Pb0.83Sn0.17Te",
  "CeMn0.5OSe",
  "Li4.5Fe0.5TeO6",
  "K1.25Pb3.5Bi7.25Se15",
  "Ga1.01Sb0.99Te0.03",
  "Ge0.1Si0.9",
  "Dy3Al0.5SiS7",
  "Ga1.005Sb0.995Te0.015",
  "TiC0.9",
  "Ba3Sn0.87Bi2.13Se8",
  "Ga1.05Sb0.95Se0.15",
  "Cs6.40Na1.60Ga8Ge38",
  "Ag0.2Cd0.75In2.1Te4",
  "Zn0.7S0.7Ga0.3P0.3",
  "Ga0.5Al0.5As",
  "GaAs0.01P0.99",
  "Eu1.83Ta15O32",
  "Pb0.9Ge0.1Se",
  "Pb0.8Sn0.2Te",
  "K2Hg3S2.69Se1.31",
  "Pb0.93TeGa0.07",
  "DyTe1.40",
  "Mn1.95GdIn1.05S5",
  "Ge0.97Si0.03",
  "Pb0.98Te0.98Ge0.02S0.02",
  "La5Cu6.33O4S7",
  "Pb0.85Ge0.15Te",
  "Li4.5Cr0.5TeO6",
  "Pb0.95Se0.95Sn0.05Se0.05",
  "Sn0.5GaZn4.5O7",
  "Cu1.8S",
  "Sm3Al0.33SiS7",
  "Ga1.05Sb0.95Te0.15",
  "Ga1.005Sb0.995Se0.015",
  "Li4.5Al0.5TeO6",
  "Pb0.72Se0.72Sn0.28Te0.28",
  "Cs1.43Cd1.43Bi2.57S6",
  "Pb0.75Sn0.25Te",
  "CuGa0.4In1.6S3.5",
  "Ga1.02Sb0.98Se0.06",
  "Ga0.7Al0.3As",
  "Tm4Sb2Se11.68",
  "PbTe0.01Se0.99",
  "GaAs0.9P0.1",
  "Pb0.85Se0.85Ge0.15Te0.15",
  "GaAs0.3P0.7",
  "AgLi0.33Sn0.67O2",
  "K0.8Hg1.2Sn2S8",
  "Bi1.8Te3Sb0.2",
  "Zn0.95S0.95Ga0.05P0.05",
  "Zn0.99S0.99Ga0.01P0.01",
  "Ga0.5P0.5Zn0.5Se0.5",
  "Ge0.7Si0.3",
  "Ta0.67Zr1.33O1.89N1.63",
  "InSb0.9As0.1",
  "Ge0.06Si0.94",
  "Pb0.97Se0.97Sn0.03Se0.03",
  "Ga0.75P0.75Zn0.25Se0.25",
  "Ta1.33Zr0.67O0.12N3.03",
  "Pb0.8Ge0.2Te",
  "Pb0.92Sn0.08Te",
  "GaAs0.7P0.3",
  "Pb0.7Ge0.3Te",
  "InSb0.6As0.4",
  "Pb0.999Se0.999Sn0.001Se0.001",
  "Zn0.2Ba2B2S5.2",
  "PrTe1.9",
  "Ga0.99In0.01As",
  "Pb0.99TeTl0.01",
  "Yb4Sb2S11.25",
  "DyTe1.45",
  "InSb0.8As0.2",
  "Pb0.85Se0.85Sn0.15Te0.15",
  "Pb0.8Se0.8Ge0.2Te0.2",
  "Ir0.67S2",
  "Ge0.653Si0.347",
  "Ge0.6Si0.4",
  "Pb0.8Se0.8Sn0.2Te0.2",
  "Ga0.85Al0.15As",
  "Ga0.05P0.05Zn0.95Se0.95",
  "Ga0.7In0.3As",
  "Ga1.002Sb0.998Se0.006",
  "Pb0.75Ge0.25Te",
  "Pb0.96TeGa0.04",
  "Pr2Sr2PtO7.07",
  "Ge0.2Si0.8",
  "Pb0.95Ge0.05Se",
  "La2Sr2PtO7.13",
  "PbTe0.5Se0.5",
  "InSb0.2As0.8",
  "Ga0.1P0.1Zn0.9Se0.9",
  "GaAs0.75Sb0.25",
  "Ga1.001Sb0.999Te0.003",
  "Gd6Ge2.5S14",
  "Bi0.6Te3Sb1.4"
 ]
}
