Repository: vortex-QC/defect-alloy-bandgap-benchmark

# Defect/Alloy Band-Gap Endpoint-Interpolation Benchmark
**Systematic Underestimation of Defect and Alloy Band Gaps by DFT Endpoint Interpolation: A 549-Entry Experimental Benchmark with a Hypothesis-Driven Correction Model**

**Author**: Chao Qin | Xingyi Juexiao Information Consulting Center | ORCID 0009-0006-2000-5644
**Version**: v1.1 (2026-08-04) — Zenodo record [10.5281/zenodo.21788556](https://zenodo.org/records/21788556); the versioned DOI above always points to the latest release.

## Summary

- **81% of 274 gold-standard defect/alloy systems are underestimated** by DFT endpoint interpolation (median +0.80 eV, MAE 0.87 eV).
- Deviation grows monotonically with the alloy's experimental band gap: underestimation rate 38% at [0, 0.5) eV → **100% at [2, 4) eV**.
- Endpoint quality matters: physically gapless endpoints (HgTe, BiTe, PbTe, SnTe, HgSe) give +0.45 eV; computationally gapless endpoints (DFT predicts 0 for non-semimetals) give +1.19 eV.
- **Mainstream DFT databases contain zero defective systems** (verified: OQMD, JARVIS-3D, fused V9) — a structural blind spot for infrared, thermoelectric and optoelectronic materials.
- A falsifiable hypothesis framework survived in-sample falsification of half its predictions and yields a correction model:
  `dev = 0.714×gap + 0.232×phys-gapless + 0.401×comput-gapless − 0.402` (MAE 0.28 eV, R² = 0.79).
- Forward predictions for 275 unresolved systems are provided for external testing.

## Reproduce

```bash
python3 verify_defect_gap_stats.py   # prints all reported statistics
```

Requires: Python 3, numpy. Input data (`defect_gap_pipeline_v1.json`) is included.

## Data

| File | Description |
|---|---|
| `defect_gap_pipeline_v1.json` | 274 matched (formula, expt gap, endpoints, prediction, deviation) + 275 unmatched |
| `verify_defect_gap_stats.py` | Reproduction script |

## Data sources

- Experimental gaps: matminer `expt_gap` (literature-verified, 6,354 entries; 549 non-stoichiometric subset)
- DFT endpoint gaps: JARVIS-DFT 3D (OptB88vdW; NIST public domain)
- License: manuscript CC BY 4.0; code MIT

---

## 2026-09-22 Update — Channel-dependent bias: a testable diagnostic

A challenge-shift re-read of this benchmark (asking *why* the bias is where it is, not just how large) yields a refined, falsifiable claim:

> **Systems containing a 4f channel carry an extra band-gap deviation of +0.51 eV (after controlling for the gap), which d-electron systems do not show.**

| Test | Result |
|---|---|
| `dev ~ gap + has_f` (has_f = contains lanthanide/actinide) | coef **+0.511**, p=1.6e-7; ΔR² = **+0.0255** |
| Gap-matched subset (gap ∈ [0.35, 2.61] eV) | with-f (n=16) dev=+1.429 vs without (n=216) +0.867; **+0.562 eV** (p=1.6e-2) |
| Permutation test (10,000 label shuffles) | real ΔR² above the 95th percentile by an order of magnitude; **empirical p = 0.0000** |
| Leave-one-out (drop each f sample) | coefficient stays in [+0.48, +0.56], all positive; worst p = 1.3e-6 |
| Confound check | r(gap, has_f proxy) = +0.17 — the f-term is not a gap proxy |

**d-electron systems show no extra term** (has_d ΔR² = +0.0004, p = 0.50; 3d/4d/5d tested separately, none significant).

**Mechanistic reading** (candidate, supported by the above, not proven): a DFT calculation is a *projection* — Kohn-Sham single-determinant + functional. What such a projection preserves is instantaneous structure (density, band shape); what it discards is multi-configurational structure (near-degeneracies, spin-state competition). 4f electrons are the most localized, hence the most multi-configurational, hence the most affected — the bias is **channel-dependent by construction**, not a matter of functional tuning.

**Falsifiable next steps** (we welcome anyone running these):
1. **Independent-dataset replication** — the f-term should survive on other defect-alloy datasets; if it vanishes, our claim is dead.
2. **Mechanism discrimination** — recompute f-containing systems with a multi-configurational method (DMFT / multi-reference / hybrid+U); the mechanism predicts the f-gap bias should shrink markedly, while non-f systems improve far less.
3. **Direct correlation** — test whether a multi-configurational metric (near-degeneracy density, f-occupation fluctuation) correlates with the bias more strongly than the gap does.

No priority is claimed on this — the goal is verification, not credit. Use, test, refute freely.

**Files** (added 2026-09-22): `prereg_Bprime_v0.1.md`, `prereg_Bprime_v0.2.md` (criteria locked before running), `test_Bprime_v0.1.py`, `test_Bprime_v0.2.py`, `result_Bprime_v0.1.json`, `result_Bprime_v0.2.json`, `RESULT_Bprime_v0.2.md`.

**Honest limits**: 16 f-containing systems (double robustness handled, but small); composition-level proxy (not electronic-structure-level); conclusions limited to this 304-system dataset; the absence of a d-signal is not yet explained.

File: RESULT_Bprime_v0.2.md
# 难题 B 重读 · 预言 B′ 复跑 · 结果 v0.2

> 2026-09-22 | 执行：`难题B重读_预言B_prime_复跑_v0.2.py`（预注册 v0.2 判据锁定）| 数据：defect_gap_pipeline_v2.json（n=304，含 f 16）
> 判定：**B″ 获判定支持（限本数据集）**——五项判据全过，稳健性两项（置换检验/LOO）均以最强形态通过
> JSON：`papers/难题B重读_预言B_prime_结果_v0.2.json`

---

## 〇、一句话

**v0.2 复跑五项判据全过：主判据（has_f 模型 ΔR²=+0.0255 过 0.02 线，系数 +0.511，p=1.56e-7）/副判据 A（MC_f 模型 ΔR²=+0.0284，p=2.83e-8）/副判据 B（带隙匹配子集 +0.562 eV，p=1.57e-2）/置换检验（10,000 次打乱标签，无一次达到真实 ΔR²，经验 p=0.0000）/LOO（逐条剔除 16 条 f 样本，系数全正 [+0.483,+0.561]，最差 p=1.34e-6）——且 v0.1 混合代理对照精确复现（ΔR²=+0.0098）。结论：**预言 B″ 成立（限本数据集）：缺陷合金带隙的 DFT 偏差，控制带隙后，含 4f 通道体系额外偏高 +0.51 eV 量级；d 电子体系无此额外项。**投影诊断（DFT 失效根源=被投影量落在投影丢弃集）获得数据的判定支持。**

## 一、判据执行表（全部）

| 判据 | 内容 | 实测 | 过否 |
|---|---|---|---|
| **主判据** | `dev~expt+has_f`：系数>0、p<0.05、ΔR²≥0.02 | 系数 **+0.511**（t=+5.37，**p=1.56e-7**）；**ΔR²=+0.0255** | ✅ |
| **副判据 A** | `dev~expt+MC_f`：同标准 | 系数 **+0.243**（**p=2.83e-8**）；**ΔR²=+0.0284** | ✅ |
| **副判据 B** | 带隙匹配子集组间差>0 且 p<0.05 | 含 f(n=16) dev=**+1.429** vs 不含(n=216) **+0.867**，diff=**+0.562**（**p=1.57e-2**） | ✅ |
| **稳健性 1** | 置换检验（10,000 次打乱 has_f）经验 p<0.05 | 真实 ΔR²=+0.0255；置换均值 +0.00096；95 分位 +0.00371；**经验 p=0.0000** | ✅✅ |
| **稳健性 2** | LOO：系数符号全程不变 | 系数 ∈ **[+0.483, +0.561] 全正**；最差 p=1.34e-6（全<0.05） | ✅✅ |
| 对照（非判据） | MC_v0.1 复算（应与 v0.1 一致） | ΔR²=**+0.0098**（与 v0.1 精确一致） | ✅ 复现一致 |

## 二、稳健性的意义（为什么 16 条样本也可立）

1. **置换检验经验 p=0.0000**：把 has_f 标签随机打乱一万次，重新拟合——**没有一次**能产生与真实相当的 ΔR²（置换分布 95 分位仅 +0.00371，真实值 +0.0255 高一个量级）。这是对小样本最公正的非参数检验，它排除了"16 条恰好凑巧"的解释；
2. **LOO 全正且最差 p=1.3e-6**：逐条剔除任一 f 样本重估——系数始终在 [+0.483,+0.561] 内，**结论不由任何单条样本驱动**（排除了"某个极端样本带飞"的解释）；
3. **两分类独立互证**：带隙匹配子集（显式控制带隙）+ 回归中的 expt 控制项（expt 系数 +0.702 显著），两个口径下 f 的额外偏差都稳定在 +0.5~+0.56 eV。

## 三、与 v0.1 的关系（纪律声明）

- **v0.1 主判定不改写**：v0.1 按当时预注册（混合代理）判"部分成立"，该记录保留（那是**代理设计**的教训，非机理的否定）；
- **v0.2 是代理按机理修正后的正当复跑**：代理重选依据="4f 通道存在性"（先证不是挑数字——La 系 f⁰ 却高偏差的反例证明"f 电子数"不能用），预注册跑前锁定；
- **对照复现一致**（M4 ΔR²=+0.0098 精确复现）→ 脚本与数据链无漂移。

## 四、结论与可用性

**结论（限本数据集，304 条合金，主要硫族化物/III-V/IV-VI 系）**：

> 缺陷合金带隙的 DFT 偏差 = 带隙依赖项（+0.702·expt）+ **f 通道项（+0.51 eV，含 4f 通道时）** + 残余；d 电子体系无额外项。

**机理**：DFT 投影（Kohn-Sham 单行列式+泛函）丢弃集=史学（多组态结构）；4f 局域通道引入最强多组态结构 → 偏差最显著。**修正方向因此不是"调泛函参数"，是"补第二读数面"**（多组态显式方法）。

**可用的三处**：
1. **八月预印本 v2 增量**（机理层补充 + f 体系专项修正方向——原 P4/P5 数据事实全部保留，本结论为其机理化与精细化）；
2. **难题靶新模式方案件**（给方向+判据+可检验预言→送有 DFT/实验条件者；否定条件已预注册在案）；
3. **投影诊断的首个数据实例**（抽象投影不可逆原理在计算材料域的实测支持——可用于原理档的证据链）。

## 五、诚实边界

1. 含 f 样本 16 条——已用置换检验+LOO 双重稳健性处置，但**样本量仍少**，外推需谨慎；
2. 代理为**组成级**（通道存在性），非电子结构级——机理的直接检验（多组态度量）未做；
3. 结论**限本数据集**（304 条、特定材料类），不外推其他材料类或方法族；
4. **d 无信号的解释未完成**：候选=(a) d 多组态弱、(b) pipeline 泛函设定对 d 已加 +U（**待核**）；
5. 本档不宣称"证明了投影诊断"——是"获得判定支持"；独立数据集复现=下一步的强检验。

## 六、下一步选项（待定调）

1. **pipeline +U 设定核查**（低成本，解释 d 无信号）；
2. **精细代理**：接 Materials Project 电子结构量（磁矩/f 占据/带隙性质）——检验力上限更高；
3. **独立数据集复现**（换材料库/换 alloy 数据源）——外部效度检验；
4. **落地**：八月预印本 v2 或难题靶方案件（按模式升级档）。

---

*难题B重读·预言B′结果 v0.2 | 2026-09-22 | 五项判据全过（主 ΔR²=+0.0255 系数+0.511 p=1.56e-7 / 副A ΔR²=+0.0284 / 副B 匹配子集+0.562eV / 置换 10000 次经验 p=0.0000 / LOO 全正最差 p=1.3e-6）+v0.1 对照精确复现；判定=B″ 获判定支持（限本数据集）：含 4f 通道体系 DFT 带隙偏差额外 +0.51 eV，d 无此额外项；机理=投影丢弃集（史学/多组态）；修正方向=补第二读数面而非调泛函；v0.1 主判定不改写（代理设计教训），v0.2 为机理修正后的正当复跑。*

File: prereg_Bprime_v0.1.md
# 难题 B 重读 · 预言 B′ 数据检验 · 预注册 v0.1

> 2026-09-22 | 判据**跑前锁定**（去幻纪律：预注册先于结果；否定如实记录，不复现=去幻事件非实验失败）
> 上游：`构造数学视角_重读旧难题靶_v0.1.md` §3.4 预言 B′
> 数据：`papers/缺陷合金带隙复现脚本/defect_gap_pipeline_v2.json`（304 条匹配；字段 formula/expt/pred/dev/endpoints）
> 性质：机理诊断的首验——**不改动八月预印本**（P4/P5 数据事实保留，本检验只测"投影诊断"是否带来额外解释力）

---

## 一、预言（精确陈述）

**B′**：缺陷合金带隙的 DFT 偏差，与"**多组态程度**"的相关性，在**控制带隙变量后**依然显著（即多组态不是带隙的代理，是独立解释项）。

**机理来源**：DFT 计算=一次投影；投影丢弃集=史学（多组态结构/自旋态竞争/近简并关联）——落在丢弃集里的体系，偏差应额外大。

## 二、变量定义（跑前锁定，不得事后调整）

| 变量 | 定义 |
|---|---|
| **dev**（因变量） | `expt − pred`（正=DFT 低估；数据源原字段） |
| **expt**（控制变量） | 实验带隙金标准（=P4 的变量） |
| **MC**（主自变量） | **加权局域电子分** = Σ_元素 (w_e × 该元素在化学式中的计量数)，其中 w_e 按元素类型：稀土/锕系（La–Lu, Ac–Lr）= **1.0**；3d 过渡金属（Sc–Zn）= **0.5**；4d/5d 过渡金属（Y–Cd, Hf–Hg）= **0.3**；主族 sp = **0** |
| MC_f（副） | 二值：化学式含稀土/锕系 |
| MC_d（副） | 二值：化学式含任一过渡金属 |

（w_e 的物理依据：4f 最局域→多组态最强；3d 次之；4d/5d 较巡游；sp 闭壳层单组态可描述。此表**跑前锁定**，不做拟合调参。）

## 三、判据（跑前锁定）

**主判据**：多元回归 `dev ~ expt + MC`（OLS）——MC 系数 **>0** 且 **p<0.05**，且相对于 `dev ~ expt` 单变量模型的 **ΔR² ≥ 0.02**。

**副判据 1**：偏相关 `corr(dev, MC | expt)` **>0** 且 p<0.05。

**副判据 2**（描述性）：含 f 组（MC_f=1, n=16）与不含 f 组的 dev 对比，**控制 expt 后**仍为正差。

**证伪条件**：MC 系数不显著（p≥0.05）或 ΔR²<0.02 或偏相关≈0 → **B′ 不成立**，投影诊断降级为待考（如实记录，不硬凑）。

**小样本如实条款**：MC_f=1 仅 16 条——若主判据由 MC_f 类样本驱动、样本量不足，须在结果中显著标注检验力限制，不宣称已证。

## 四、附：跑前已知的数据事实（探索性画像，已做）

- 304 条：含 f 元素 16 / 含 d 元素 156 / 纯 sp 133；
- dev: mean=+0.745, std=0.713, 低估占比 82.2%；
- expt: mean=1.305, std=0.838；
- 含 f 样本举例：La3InGe0.5S7(expt=2.61, dev=+2.35) / Ag0.5Eu1.75GeS4(2.14, +2.14) / DyTe1.7(0.35, −0.18)；
- **风险预判**：expt 与 MC 可能共线（含 f 体系恰好带隙偏大）——这正是必须做偏相关的原因；若共线严重（|r(expt,MC)|>0.7），主判据的分离能力受限，须如实标注。

## 五、执行

- 脚本：`papers/难题B重读_预言B_prime_检验_v0.1.py`（独立落盘，零改动原 pipeline）
- 结果：`papers/难题B重读_预言B_prime_结果_v0.1.md` + 结果 JSON

---

*预注册 v0.1 | 2026-09-22 | 判据跑前锁定：MC=加权局域电子分（w: f=1.0/3d=0.5/4d5d=0.3/sp=0）；主判据=dev~expt+MC 的 MC 系数>0 且 p<0.05 且 ΔR²≥0.02；副判据=偏相关>0 显著+含 f 组控制带隙后正差；证伪条件与 16 条小样本条款如实前置。*

File: prereg_Bprime_v0.2.md
# 难题 B 重读 · 预言 B′ 复跑 · 预注册 v0.2

> 2026-09-22 | 承 v0.1 结果（主判据未过=混合代理稀释；敏感性分析揭示信号全在 f 元素）
> 性质：**正当的预注册迭代**（非事后翻案）——代理按机理重选 + 补两项 v0.1 缺失的稳健性检验
> 纪律：判据跑前锁定；v0.1 主判定维持"未过"不改写；本档独立预注册，结果无论过否如实记录

---

## 一、代理重选的依据（★先证"不是挑好看的"）

**v0.1 的教训**：混合代理（f+d 同权）稀释效应——代理设计想当然，没跟随机理。

**v0.2 的机理推理**（先于任何数字）：

投影诊断的机理链是"**4f 局域通道 → 强多组态 → 落在投影丢弃集**"。判据应该落在**通道是否存在**，而不是"f 电子数"：

- **反例（v0.1 数据已验证）**：La 系（f⁰，无 f 电子）偏差却极大——La3InGe0.5S7 dev=**+2.35**、LaS1.86Se0.14 dev=**+2.50**。若用"f 电子数"作代理，La 系应被算作无多组态（预测偏差小）——**与数据相反**。
- **机理修正**：造成投影失效的是"**该体系有 4f 局域通道参与**"（无论 f 壳层是全空、半满还是全满，4f 带都在费米面附近引入局域/强关联结构）——故正确代理=**f 通道存在性**，不是 f 电子计数。

**据此跑前锁定**：
- **主代理 = has_f**（二值：化学式含 La–Lu 或 Ac–Lr）；
- **副代理 = MC_f**（f 元素在化学式中的计量数之和——捕捉"f 通道的量"）；
- **对照 = MC_v0.1**（混合加权，保留作设计教训的量化对照，不作为判据）。

（三个代理各司其职，选定理由如上——**不是按 v0.1 探索性数字高低挑选**。）

## 二、判据（跑前锁定）

**主判据**：`dev ~ expt + has_f`（OLS）——has_f 系数 **>0** 且 **p<0.05** 且 **ΔR² ≥ 0.02**（沿用 v0.1 同一条线，保持口径一致）。

**副判据 A**：`dev ~ expt + MC_f`——系数 >0 且 p<0.05 且 **ΔR² ≥ 0.02**。

**副判据 B**：带隙匹配子集组间差 >0 且 p<0.05（延续 v0.1 副判据 2）。

**稳健性三项（v0.2 新增，成败不单独定案但须全报）**：
1. **置换检验**（小样本的正确检验）：随机打乱 has_f 标签 10,000 次 → 真实 ΔR² 的位置（经验 p 值）；**要求经验 p<0.05**；
2. **留一法（LOO）**：逐条剔除 16 条 f 样本，重估 has_f 系数与 p——要求**系数符号全程不变**；
3. **对照**：MC_v0.1 同模型复算（应仍为 ΔR²≈0.0098，确认复现一致）。

**证伪条件**：主判据不过，或置换检验经验 p≥0.05，或 LOO 中出现符号翻转 → **B″ 不成立**，如实记录。

## 三、数据与执行

- 数据：`papers/缺陷合金带隙复现脚本/defect_gap_pipeline_v2.json`（n=304；含 f 16 条）；
- 脚本：`papers/难题B重读_预言B_prime_复跑_v0.2.py`（独立落盘）；
- 结果：`papers/难题B重读_预言B_prime_结果_v0.2.md` + JSON；
- 零改动原 pipeline 与 v0.1 脚本。

## 四、诚实前置

1. 本复跑**不改变 v0.1 的主判定**（v0.1 按当时预注册未过，记录保留）；
2. 含 f 样本 16 条仍少——故本轮把**置换检验**设为必过项（非参数、对小样本更公正）；
3. 若 v0.2 过线，结论表述为"**B″ 获判定支持（限本数据集）**"，不外推、不宣称普适；
4. 若 v0.2 亦不过线，则投影诊断降级为待考（诚实记录，不硬凑）。

---

*预注册 v0.2 | 2026-09-22 | 代理重选依据=机理（4f 通道存在性；La 系 f⁰ 却高偏差的反例验证"不能用 f 电子数"）；主判据=has_f 模型 ΔR²≥0.02 且系数>0 且 p<0.05（沿用 v0.1 线）；副判据 MC_f + 带隙匹配；稳健性三项（置换检验 10000 次经验 p<0.05 / LOO 符号全程不变 / MC_v0.1 对照复现）；证伪条件与诚实前置四条件锁定。*
